Repository: FRIEDparrot/ClassReview

# 📚 ClassReview - Obsidian 课程笔记库

这是一个我在大学用 Obsidian 整理的完整课程笔记备份仓库，涵盖工程类、编程类、数学类等多个学科领域，可供学习使用 🦜😀

---

## 📂 仓库结构

### 📘 ClassNotes（课程笔记）
主要课程笔记目录，包含以下学科：

#### ⌨️ Web Programming（Web 编程）
- ⚛️ Electron
- ✳️ HTML & CSS sheet
- 🌀 Vue
- 🍵 JavaScript
- 🐍 Python Web 与 Flask 框架
- 🐬 MySQL 数据库
- 🐳 Docker
- 🦐 Redis
- 🦮 TypeScript
- npm 常用指令

#### ⌨️ Programming（编程）

##### ➗ MATLAB
- AppDesigner（GUI设计）
- Applied Numerical Methods（应用数值方法）
- Basic Usage（基础用法）
- Third Party 第三方库：DSP (数字信号处理)、QULab（量子计算库）

##### 🌳 Data Structure & Algorithms（数据结构与算法）
- Data Structure（数据结构）
- Algorithms（算法）
- C++基础知识（含 Boost、CGAL、Eigen 等库）

##### 🍵 Java
- Java 基本语法
- Java-Reference-master（完整Java参考资料，含并发、JVM、设计模式、Spring、MyBatis等，原仓库 https://github.com/crisxuan/bestJavaer/tree/master

##### 🐍 Python
- Python 基础与进阶
- SqlAlchemy（数据库ORM）
- Python优化求解库
- Matplotlib绘图
- Tesseract光学识别库

##### 👨‍🎓 Deep Learning（深度学习）
- Deep Learning Basic Concepts（深度学习基础，主要总结自Dive Into Deep Learning）
- 机器学习算法 (sklearn)
- Pytorch Basics
- Advanced Neural Networks（高级神经网络）
- 智能优化算法与应用（模拟退火、遗传、粒子群等）

##### 📺 VisualBasic
VB编程基础（不建议看）

#### ⚡ Circuit（电路）
- 模拟电子技术基础（几乎没啥东西）
- 电工电子技术
- 电路分析基础
- 自动控制原理

#### 🐧 Computer System（计算机系统）
记一些 Linux 使用， CMake 使用等等以及服务器配置相关的知识

#### 👨‍🔧 Mechanics（力学）

##### 🕋 Solid Mechanics（固体力学）
- Mechanics of Materials（材料力学）
- Theory of Elasticity（弹性力学）
- Theory of Elasticity and FEM（弹性力学与有限元法）
- Theory of Plasticity（塑性力学）
- Theory of Plates and Shells（板壳理论）
- Continuum Mechanics（连续介质力学）
- 固体力学基础
- Mechanics of Composite Materials（复合材料力学）
- 耐高温复合材料
- Fatigue and Fracture（疲劳与断裂）
- 断裂力学
- Theoretical Mechanics（理论力学）

##### 🏃 Dynamics & Controls（动力学与控制）
- Advanced Dynamics（高等动力学）
- Mechanical Vibrations（机械振动）
- Vibration Testing Techniques（振动测试技术）

##### 🌊 Thermal and Fluid Dynamics（热流体力学）
- Fluid Dynamics（流体力学）
- Engineering Thermodynamics（工程热力学）
- Aerodynamics（空气动力学）
- Computational Fluid Dynamics（计算流体力学 CFD）
- Fluid Structure Interaction（流固耦合）
- 计算流体力学技术与应用

##### 🖥️ Computational Mechanics（计算力学）
- FEM Analysis（有限元分析）
- Structural FEM Analysis（结构有限元分析）
- Reliability Engineering（可靠性工程）
- Basics of Structural Reliability（结构可靠性基础）

#### 📐 Mathmatics（数学）
- Advanced Mathematics（高等数学）
- Linear Algebra（线性代数）
- Probability Theory（概率论）
- Complex Variables（复变函数）
- Matrix Theory（矩阵论）
- Mathematical and Physical Equations（数学物理方程）
- Tensor Calculus（张量分析）
- Aero-engineering Mathematical Analysis（航空工程数学分析）

#### 🚱 Materials and Chemicals（材料与化学）
- 工程化学基础

---

### 💻 Softwares（软件教程）
各类软件使用教程，包含以下分类：

#### 📈 Data Analysis（数据分析）
- IBM SPSS
- Origin

#### ⚡ Circuit（电路设计）
- ⚛️ Proteus
- 🎮 STM32教程
- 💻 51单片机教程
- 🔋 嘉立创EDA
- 🔌 Altium Designer
- 🤖 STM32F4和HAL库

#### 🕸️ 3D Printing & Lattice Modeling（3D打印与建模）
3D打印和晶格建模相关教程

#### 🖥️ Programming（编程工具）
编程相关软件使用教程

#### 🗽 2D & 3D Design（2D/3D 设计）
设计软件教程

#### 😸 Git
Git 版本控制教程

#### 🛩️ FEM（有限元分析）
有限元分析软件教程

#### Markdown & Latex Tutorial
- Latex Tutorial
- Markdown Tutorial
- Obsidian usage（Obsidian使用教程）
- Zotero Tutorial

---

### 🗒️ Templates（模板文件夹）
**本文件夹包含一些实用的快捷键模板，用于配合 Templater 插件使用以提高笔记效率**

使用方法：
- 按 `Ctrl+P` 打开命令面板，可以搜索所有可用的模板以及相关的符号
- 通过自定义快捷键快速插入常用符号和格式

#### 常用快捷键示例：
**标题快捷键：**
- `Alt+Shift+1` ~ `Alt+Shift+6`：插入一级到六级标题

**数学符号：**
- `Alt+A`：插入 α（alpha）
- `Alt+B`：插入 β（beta）
- `Alt+D`：插入 δ（delta）
- `Alt+Shift+D`：插入 Δ（Delta大写）
- `Alt+T`：插入 τ（tau）
- `Alt+Shift+T`：插入 θ（theta）
- `Alt+L`：插入 λ（lambda）
- `Alt+Shift+L`：插入 Λ（Lambda大写）
- `Alt+S`：插入 σ（sigma）
- `Alt+Shift+S`：插入 Σ（Sigma大写）
- `Alt+W`：插入 ω（omega）
- `Alt+Shift+W`：插入 Ω（Omega大写）

**数学运算：**
- `Alt+Shift+F`：插入分数（fraction）
- `Alt+I`：插入积分符号
- `Alt+Shift+I`：插入带上下限的积分
- `Ctrl+Shift+S`：插入求和符号（无索引）
- `Alt+Ctrl+Shift+S`：插入求和符号（带索引）
- `Alt+Shift+P`：插入连乘符号
- `Alt+Ctrl+P`：插入偏导数
- `Ctrl+Shift+P`：插入二阶导数
- `Alt+Shift+N`：插入梯度算子 ∇（nabla）
- `Ctrl+Shift+L`：插入极限符号

**括号与括起：**
- `Alt+9`：插入圆括号
- `Alt+[`：插入方括号
- `Ctrl+Shift+[`：插入大括号
- `Alt+Shift+[`：插入基本大括号
- `Alt+\`：插入竖线括号
- `Alt+Shift+\`：插入绝对值括号

**三角函数：**
- `Alt+Shift+X`：插入 sin
- `Alt+Shift+C`：插入 cos
- `Alt+Shift+V`：插入 tan
- `Ctrl+Shift+C`：插入 csc（余割）
- `Ctrl+Shift+X`：插入 sec（正割）
- `Ctrl+Shift+V`：插入 cot（余切）

**集合符号：**
- `Alt+Ctrl+,`：插入属于符号 ∈
- `Ctrl+Shift+,`：插入不属于符号 ∉
- `Alt+Ctrl+U`：插入并集符号 ∪
- `Ctrl+Shift+U`：插入交集符号 ∩
- `Alt+Ctrl+9`：插入真子集符号
- `Alt+Ctrl+0`：插入真超集符号

**比较符号：**
- `Alt+,`：插入小于等于 ≤
- `Alt+.`：插入大于等于 ≥
- `Alt+=`：插入恒等符号 ≡
- `Alt+Shift+=`：插入不恒等符号

**其他实用功能：**
- `Ctrl+Shift+E`：插入数学公式块
- `Ctrl+Shift+Q`：插入带框数学公式
- `Ctrl+Shift+W`：插入分段函数
- `Alt+H`：插入橙色高亮文本
- `Alt+Ctrl+H`：插入蓝色高亮文本
- `Ctrl+Shift+R`：插入提示框（Admonition）
- `Alt+Shift+Enter`：插入代码块
- `Alt+Shift+R`：插入表格

**界面控制：**
- `Ctrl+[`：切换左侧边栏
- `Ctrl+]`：切换右侧边栏
- `Ctrl+9`：切换应用功能区
- `Ctrl+0`：切换右下统计隐藏状态
- `F2`：切换预览模式
- `F3`：切换源码模式
- `F6`：切换暗色/亮色主题
- `Ctrl+K`：打开全局搜索\notin 

---

### 🗑️ Trash（回收站）
已删除的笔记文件临时存放处

---

### 📎 Attachments（附件文件夹）
存放图片、PDF等附件资源（本文件夹包含附件结构，在此README中省略详细说明）

---

### 🎨 Excalidraw
Excalidraw 绘图文件存放处（本文件夹包含绘图结构，在此README中省略详细说明）

---

File: 📘ClassNotes/👨🔧Mechanics/📦Mechanics of Composite Materials/耐高温复合材料与力学行为/内容整理.md
## 一、基本概念
#### 1. 概念
复合材料的分类:  
1. 颗粒增强复合材料
2. 短纤维增强复合材料，即非连续纤维增强复合材料
3. 连续纤维增强复合材料
4. 层状复合材料
5. 纳米材料增强复合材料

1000$C\degree$以上称为高温，镍基合金为金属的极限温度(900$C\degree$)
在结构上，进行冷却，耐高温复合材料在1100以上

结构材料和功能材料

- 金属
- 无机非金属材料
- 高分子材料
- 复合材料

==陶瓷材料是使用烧结工艺制成的，由晶相，玻璃相， 气相组成==
<mark style="background: transparent; color: yellow">陶瓷的优点: 高熔点，耐高温，高硬度，耐磨性好，化学稳定性好，耐腐蚀</mark>
陶瓷材料最大的问题是<mark style="background: transparent; color: yellow">脆性</mark>
复合材料目的即克服陶瓷材料的脆性 

#### 2. 基本假设
对于复合材料力学而言，研究主要包括微观力学(细观力学)，宏观力学，断裂力学以及损伤力学
采用细观力学的方法进行分析，基本假设有： 
1. 等初始应力假设 : 假设集体和增强材料本身是均匀，连续性和各项同性的，不考虑制造过程产生的热应力
2. 变形一致假设：认为复合材料承受的载荷，有增强材料和基体共同承担，受力过程中纤维和集体界面不发生滑动，即变形一致
3. 线弹性假设： 纤维，基体，复合材料的应力应变均成线性关系
4. 不考虑泊松效应：不计纤维和基体因泊松效应产生的横向变形

金属材料是金属键，陶瓷材料是共价键
有金属材料，陶瓷材料和价混合件三种，
对于脆性材料， 会==沿最容易断的部分进行断裂==，按压和划痕会在玻璃表面形成定向的微裂纹

化学气相沉积法可以人造出非常优秀的人造金刚石

氧化物，碳化物，氮化物，硼化物， 硅化物

1. 氧化物: 二氧化锆的材料为$ZrO_2$,是一种非常重要的材料,  在高温时，特点是<mark style="background: transparent; color: yellow">自增韧性比较好，常常用作镍基合金构件的热障涂层材料</mark>
$SiC$材料的综合性能好，耐温性能好， $HfC$ <mark style="background: transparent; color: yellow">是迄今为止发现的熔点最高的单一化合物</mark>(3890$C\degree$)
2. 氮化物: $Si_3N_4,BN,AlN$，其中$Si_3N_4$<mark style="background: transparent; color: yellow">有自润滑性能(常常做成轴承)</mark>，另外$Si_3N_4$是很好的透波材料，$HfB_2$为硼化物   $BN$为<mark style="background: #FF5582A6;">白石墨</mark>，往往石墨烯有较好的层状性能
3.  $Ti, B$

陶瓷的分类

| 种类     | 种类                               |
| -------- | ---------------------------------- |
| 结构陶瓷 | 高温陶瓷，超硬陶瓷，耐腐蚀陶瓷等等 |
| 功能陶瓷 | 电子陶瓷等等                       |

超高温陶瓷如$SiC$等等, 当温度$>2000C\degree$时，仍然能

`````ad-caution
title: **超高温陶瓷的材料组成** 
collapse: open

$Hf,Zr,Ti$配合$C,B,P$等均可以制造成超高温陶瓷
HfC除了熔点最高以外, 还是良好的阴极材料 

超高温陶瓷可以掺入$SiC$中改善$SiC$的性能

超高温陶瓷(如SiC)制备时往往使用间接法,这是 对于$C$化物, 采用间接法制备是最容易的

$ZrC$往往在$ZrO_2$(气态,多孔结构)中间有**过渡区域, 温度越高，过渡区域越窄**

$Si_3 B_4$能现在没有能力制备


注意: $ZrO_2$等氧化物是有多孔效应的，随着氧气会全部转化为氧化物, 超高温陶瓷往往和$SiC$一起使用,可以提高$SiO_2$在高温下的隔氧作用.

$HfC$的力学性能较差, 可以通过纤维增强(增加纤维的体积分数,生成界面等)和微结构设计来提高其力学性能
`````

其晶体结构不如$SiC$,往往将其和$SiC$进行基体复合来进行使用

氧化物往往在高温下，强度不高，不作为复合材料的基体，而起隔热作用

$FeC$是增强材料，使用颗粒进行增强，使$Fe$的强度和硬度增加

## 二、金属的性能的增强方法
涡轮叶片的合金往往使用镍基高温合金，镍基金属往往具有磁性，不可以直接使用扫描电镜，需要进行消磁
$SiC$
$Si Y, Si Sr, SiO_4$
硅酸钇和硅酸锶，$Al_2O_3$等等

金属材料：增强技术
陶瓷材料：增韧技术(层状增韧，$BN$是层状陶瓷，是最软的一种陶瓷)

结构增强

$ZrO_2$有体积膨胀的增韧特性

纤维增强(效果最好)
脱粘和<mark style="background: transparent; color: yellow">裂纹的偏转</mark>，桥联和纤维的拔出的增韧部分
基体中的微裂纹可以阻挡主裂纹的扩张，可以起到少量的增韧作用

晶须增韧比颗粒增韧效果更好, 圆颗粒偏转更短，也可能导致裂纹出现弯曲

`````ad-note
title: 总结 
collapse: close

颗粒增韧，晶须增韧，自增韧陶瓷基复合材料都是以裂纹的偏转和阻碍为主的

长纤维增韧陶瓷基复合材料主要以界面的脱粘和裂纹桥联的拔出作用为主的
`````

`````ad-note
title: 复合材料的特点
collapse: close
1. 两种或者两种以上的材料,组元之间存在明显的界面
2. 组元保持自身固有的特性，并可以发挥各自特性，赋予材料组元不具备的特殊性能
3. 具有可设计性
`````

`````ad-summary
title: 第二次课概括总结
collapse: close
1. 长纤维增韧可以根本解决陶瓷的脆性问题。
2. 陶瓷基复合材料已应用于航天航空领域。
3. 长纤维增韧陶瓷复合材料是以<mark style="background: transparent; color: yellow">界面脱粘、裂纹桥联和纤维拔出</mark>为主。
4. 复合材料的定义：
	- 复合材料是由两种或两种以上物理和化学性质不同的物质组合而成的一种多相固体材料；
	- 复合材料各个组分相之间不是简单的加和，而是在总体性能和结构上有着重要的改进。
5. 复合材料的特点：
	- 两种或两种以上材料组元，两者有明显界面；
	- 保持各自的固有特性，而且可以发挥各自特性，赋予材料组元不具备的特殊性能；
	- 复合材料具有可设计性。
6. 包括三种增强技术，
	1. ==颗粒增强==
	2. ==晶须增强==
	3. ==纤维增强(主流)==
`````

## 三、复合材料的组成

三大组成: 
1. 增强材料 (称为增强体, 决定力学性能)
2. 基体  (抵御环境,决定抵御环境的能力)
3. 界面  (其中的界面)
另外需要增加图层，弥补基体抵御环境的不足

复合材料的组成，<mark style="background: transparent; color: yellow">强界面和弱界面</mark>
树脂材料往往需要进行强化界面
金属基和陶瓷基需要进行弱化材料来提高脱粘性能，减少界面

$Si_3N_4$防止起毛

凯夫拉纤维不能增强陶瓷材料，往往使用于增强树脂等等

#### 2. 复合材料的命名

`````ad-caution
title: 命名方法
collapse: open
A/B
/表示增强的命名为:
$A$增强$B$基复合材料

$A_f$为纤维增强, $A_p$ 表示颗粒增强, $A_w$表示晶须增强(while)
其中, $f$可以省略掉, $p,w$不能省略

如果写为$B-C$表示合成基体, 直接写成BC基复合材料

注意A-D是离散分布, /是相互增韧分别分布
`````

2. 增强体
陶瓷基/ SiC基，$Al$基
$C$纤维增强复合材料; $SiC$基纤维增强复合材料；凯夫拉纤维增强复合材料 ;
$SiC$颗粒增强复合材料

3. 陶瓷基复合材料分类(以SiC为主)

`````ad-note
title: 第二周课概括总结
collapse: close

1. 复合材料的组成：增强体（如碳纤维、碳化硅纤维、凯夫拉纤维）-决定复合材料的力学性能；基体（陶瓷、金属、树脂）-决定复合材料抵御环境的能力；界面-增强体和基体在复合过程中两者之间形成的微小区域。涂层-弥补基体抵御环境的不足。基体和涂层的主要作用就是保护增强体不受损伤，保持复合材料的力学性能。
2. 复合材料的命名。
举例：C/SiC composites 碳纤维增强碳化硅复合材料；
SiC/HfC-SiC composites 碳化硅纤维增强碳化铪-碳化硅复合材料
C/Al-Cu composites 碳纤维增强铝-铜合金复合材料
3. 陶瓷基复合材料的应用
`````


## 四、超高温陶瓷基复合材料基体

SiC 使用间接方法进行制造，降低制造温度为1200 - 1400 $\degree C$
SiC 在有氧环境中，变为氧化物的服役温度可以为 : 1600°C
2D, 2.5D, 3D等等体现了力学性能

第二部分是重点的材料

陶瓷基对裂纹不敏感， 纤维会减弱陶瓷基体对裂纹的敏感性，从而呈现"假塑性"的现象

金刚石氧化温度为 667$\degree C$

石墨：高模量
热解碳: 低模量
碳碳复合材料往往使用在刹车盘上等等

$HfC - SiC$ 往往使用在碳碳复合材料的图层上
纳米线为增强体

往往使用非氧化物陶瓷，<u>氧化物陶瓷的强度随温度升高而降低</u>， 但是在1000$\degree C$一下强度降低比较小
但是往往氧化物陶瓷有<mark style="background: transparent; color: yellow">透波性能</mark>， 可以作为雷达罩等等，往往在导弹等等上进行使用。其中往往使用蓝宝石（透明陶瓷），主要由$Al_2 O_3$等组成

$MoSi_2$基材料直到1600$\degree C$ 高温下，<mark style="background: transparent; color: yellow">仍然具有优异的抗氧化性能，表面氧化</mark>生成$SiO_2$膜，但是$SiO_2$在$500\degree C - 800 \degree C$ 对发生<mark style="background: transparent; color: yellow">Pesting效应</mark>， 不能在此时进行保温。其中
$$MoSi_2 + O_2 \rightarrow Mo_5 Si_3 + SiO_2$$
在1000$\degree C$以下往往使用<mark style="background: transparent; color: yellow">碳化硅材料</mark>进行

石墨棒加热并使用氩气进行保护

$Si_3 N_4$较软，强度较差，有自润滑性能

**两种重要的碳化硼** : 
$H-BN$ 六方氮化硼， 可以称之为**白石墨**的层状结构
$C- BN$ 立方氮化硼
其中，$H-BN$在800°以上和$O_2$剧烈反映

`````ad-caution
title: 常见的界面材料
collapse: close

热解碳$PyC$

氮化硼$BN$，$MAX$相$(BN-SiC)_{12}$
````ad-note
title: MAX相 
collapse: close
MAX相是$M_{n+1}AX_n$的缩写,是高增韧陶瓷材料, 并有优于石墨的自润滑性能

1. 低摩擦系数
2. 良好的导电性能
3. 良好的抗氧化性
4. 制备困难，损伤容限低

但是耐温性能较好
````
`````

`````ad-note
title: SiC的性质和应用
collapse: close
SiC有两百多种同素异形体， 人工合成，主要有$\alpha$(制备>1700)和$\beta$(<1700)碳化硅.
制备的大部分是$\beta$碳化硅

往往在隐形战机等等上有应用

是一个有优势的热场材料

$SiC$的最大问题是水氧腐蚀，在高温环境下$SiC$和$O_2$进行反应, 产生$SiO_2$, 继续反应产生气态的$Si(OH)_4$会导致**挥发和解离**

通过环障涂层屏蔽水的部分，环障涂层保证减少水蒸汽等等的腐蚀

$SiO_2$在高温2000$\degree C$下也会产生挥发(需要在1700$\degree C$以下使用), 可以采用$ZrO_2$进行防止挥发

可以和$HfC$和$HfB_2$等生成长键，提高在高温下的氧化性能

$\space$

对于复合材料如SiC等等,**往往采用EBC(环障涂层)技术**, 可以使用BSAS涂层(B->Ba)

主要难点是**热膨胀系数和润湿性**

其中需要做**过渡层**来克服热应力问题,涂层为面漆,**底漆**里面有金属粉,可以调节底漆的热膨胀系数

结合力: **划擦法，拉拔法，剪切法**等等

往往在SiC上面加一层纯硅，这是由于$SiC$润湿性不好
`````

`````ad-caution
title: 常见的基体及其作用
collapse: close

常见基体的表示
1. PMC 树脂基 -> 增强作用
2. CMC 陶瓷基 -> 增韧作用
3. MMC 金属基 -> 减重， 提高使用温度
4. C/C 碳基 -> 往往归在陶瓷基中

基体作用： 
1. 成形与防护
2. 传递载荷给基体
3. 承担使用环境


陶瓷基往往在微结构设计中起作用，设计结构制造一体化

`````

复合材料特点
**1. 结构不均匀性**：
对于一般金属材料可以通过热处理去除气孔和裂纹，而复合材料具有不均匀性， 其不均匀因素可能会影响性能，陶瓷基中往往有气孔和裂纹，另外陶瓷基是**耐缺陷**的材料

往往陶瓷基是采用磨洗的方式进行加工的， 在做毛坯时直接使用**近型**和**净形**加工
赋能
$BCl_3$有神经毒性，且难以制造。
$N, B$等等有较好的吸波和电磁屏蔽性能

对于膜的两种制备方法，PVD可以制备单质，而CVD制备化合物

`````ad-note
title: 间接法制备陶瓷基体的三种工艺
collapse: close

1. PIP (先驱体浸渍裂解法) 使用一种树脂来浸渍到预制体中, 固化之后称为树脂, 升温后进行转化, 树脂中有陶瓷相, 可以进行致密化, 可以在真空-气压的情况下, 浸渍到到纤维预制体的内部, 通过高温处理使有机聚合物进行排氢,可以制备$SiC$和$C/C$复合材料

````ad-info
title: PIP的要求和优缺点
collapse: close
基本要求
1. **可操作性**: 先驱体必须具有适当的流动性
2. **室温下性质稳定**: 长期放置不发生交联和变性,最好能在潮湿和氧化环境下保存
3. **陶瓷转化率高**: 转化率高于$80\%$为佳, 不低于$50\%$ (聚碳硅烷PCS) -> 可以做成SiC
使用热重方法(热重曲线),观察何时吸热和何时放热

优点：
1. 简单可靠，具有一定的可设计性 
2. 可以对复合材料的增强体和基体实现复合
3. 具有良好的工艺性 
4. 制备容易

缺点：
1. 基体收缩率大,难以获得致密的陶瓷材料,并会导致裂纹出现, 难以获得高纯度的陶瓷基体
2. 受前驱体转化要求,为获得密度较高的基体必须反复浸渍
3. 树脂基不导电，容易发生击穿现象
````

2. CVI(化学气相渗透)方法
在过程中反应物以气态的形式存在, 能够渗透到纤维预制体的内部并沉积形成基体(在纤维外部环形生长)

CVI从树脂基发展而来

````ad-info
title: CVI的优缺点
collapse: close
影响因素较多: 温度(越高越好), 压强(控制), 气体成分等等

CVI往往形成

缺点: 
1. 在CVI后期扩散分为分子扩散和努森扩散，而努森扩散系数远小于分子扩散系数, 导致在制备后期想要获得高密度的陶瓷材料时，时间大大增加。生产周期长
2. 致密度不高

优点:
1. 可以生成高纯度的$SiC$
2. 可以在1200$C\degree$以下进行, 可以降低温度条件要求
3. 性能损伤小, 增韧效果好( 促使裂纹沿层的偏转)

往往使用CVI+PIP的复合方法
````

3. 反应熔渗法(RMI)方法
将Si熔化之后，在毛细管力的作用下, Si熔体渗透到多孔材料中和$C$反应生成
制备温度需要超过1600$C\degree$, 

RMI实际上工艺中含有PIP和CVI, 将其作为工艺的基础

RMI从金属基发展而来 (使用PIP或者CVI制备的低密度C/C材料, 渗Si)

````ad-info
title:RMI优缺点
collapse: close
优点:
1. 能够制造出几乎完全致密的材料
2. 制造周期短，成本低

缺点:
在高温下服役力学性能不如CVI
````

复合工艺主要是CVI + PIP ,CVI + MRI ,  PIP + RMI(低成本)
`````

`````ad-summary
title: 第三周和第四周第一次课程概括总结
collapse: close

基体的作用: 固结增强相，均衡载荷和传递应力，保持基本性质。

PMC：树脂基复合材料；CMC：陶瓷基复合材料；MMC：金属基复合材料

“Pesting”现象

六方BN：白石墨。六方BN和热解碳（PyC）是目前陶瓷基复合材料最常用的两种界面材料

碳化硅水氧腐蚀，环障涂层

超高温陶瓷：Hf、Zr、Ta元素的碳化物和硼化物。用于进一步提高SiC基体的耐温性，但引入后会导致

SiC陶瓷基复合材料力学性能下降。

PIP工艺,CVI工艺
`````

纤维束和编织角： 
编织角(夹角)越小，则力学性能越好

陶瓷基材料的特点：
1. 一般不出现塑性应变，直接断裂， 有典型的脆性断裂特征
2. 陶瓷材料在压缩时的弹性模量远远大于拉伸时的弹性模量
>弹性变形:1. 弹性模量大(用孔隙率可以检测) 

超塑性陶瓷: 
1. 相变超塑性 
2. 组织超塑性(细晶强化超塑性) ->原理是滑移

## 五、增强材料部分

```ad-summary 
title: 第四周第二次课程概括总结
collapse: close
RMI工艺及优缺点

陶瓷的弹性模量影响因素：温度、材料的熔点和致密度

增强材料的作用: 在复合材料中，能提高基体材料机械强度、弹性模量等力学性能的材料。

碳纤维是由90%以上的碳元素组成的一种高性能增强纤维。

碳纤维的结构：乱层石墨结构

碳纤维强度主要源于外皮
```

**三种主要的增强材料**
1. 颗粒类增强材料
2. 晶须类增强材料
3. 纤维增强材料
其中，**颗粒类和晶须类**以<mark style="background: transparent; color: yellow">裂纹的偏转和阻碍</mark>为主
纤维类增强材料以<mark style="background: transparent; color: yellow">界面的脱粘，纤维桥联，纤维拔出</mark>为主

纤维类增强材料
1. 连续纤维增强体(碳纤维12$\mu m$, 细的一般强度较高)
2. 短纤维可以近似为各向同性，长度为几十毫米 ，以界面脱粘，裂纹桥联和纤维拔出为主

是人工制造的微晶， 目前主要在纳米线增强材料

````ad-summary
title:碳纤维部分
collapse: close
有机纤维经固相反应后转变而成的纤维状聚合物碳。 
主要靠表皮承载， 如果表皮受到损伤，则力学性能会大幅下降

碳纤维有**高比强度和比模量**的特点
耐高温， 耐强酸，强碱和强有机溶剂的腐蚀，导热好，自润滑，导电性好

$\space$

**碳纤维的主要特点**
1. 力学性能好：具有很高的抗拉强度，是钢材的2倍，铝的6倍，有高的模量
2. 密度在$1.5-2.0g/cm^3$之间，经过$3000C\degree$可以达到2.0, 具有很强的各向异性
3. 热导率随温度升高而降低
4. 和<u>铝合金组合时会发生电化学腐蚀</u>(尤其是海洋环境中)
5. 高于400$C\degree$时，会发生明显的氧化(**致命缺点: 抗氧化性能差**， 航空使用$SiC/SiC$为主)
6. <mark style="background: transparent; color: yellow">耐低温, 不脆化</mark>， 放辐射等等
7. 碳纤维结构是<mark style="background: transparent; color: yellow">乱层石墨结构</mark>: 石墨层片是基本结构单元, 越往内侧越无序。 晶体表面和另外一层的距离较大

碳纤维不能使用熔融方法或者溶液法直接制造，只能以有机纤维为原料，并**采用间接方法**进行制造

碳纤维的制备: 对有机纤维进行**预氧化**，**碳化** 最后一步**石墨化**(增强材料的力学性能), 得到碳纤维

**碳纤维制备的三个过程**：
1. 预氧化 : 在200~300$C\degree$环境中，受张力情况下，引入氧气形成六元环结构，树脂颜色由白色逐渐过渡到黑色, 施加张力是为了使环状结构在较高温度下择优取向
2. 碳化 : 400$C\degree$~1600$C\degree$ 进行碳化, 将孔隙进行填补，提高致密度, 排出小分子
3. 石墨化 : 在3000$C\degree$的纯化炉内施加保护气体并施加张力, 常常使用高纯$Ar$或者高纯$He$

往往命名使用T(强度),M(模量),K(根数).24K(24000根)以下称为小丝束，46K以上称为大丝束， 往往46K进行民用和大批生产，而小丝束， 往往小丝束追求产品的性能化。 

炭布分为编织炭布和无纬炭布
````

`````ad-note
title: 碳化硅纤维 
collapse: open
碳纤维(碳素公司), 碳化硅纤维(东丽公司)

主要用于航空, 航天, 较少用于汽车工业的结构材料或者

表面比碳纤维光滑, 比碳纤维粗将近一倍
氧元素降低对耐温性有决定性的特点

制备包括:
1. 制备聚碳硅烷
2. 熔融纺丝
3. 不熔化处理(预氧化处理, 稳定化处理) : 去氧过程是重要的过程。往往使用<mark style="background: transparent; color: yellow">高能粒子辐照</mark>，<mark style="background: transparent; color: yellow">另一种方法是掺杂</mark> (辐照可以用到核上，但是掺杂方法虽然成本低，但不可以在核上使用)
4. $SiC$纤维的烧成

碳化硅纤维的力学性能:
出现重结晶的情况$>0.02$
重结晶温度: 有氧情况下, $O$含量越高，重结晶温度越低, 如果重结晶，则纤维变粗大, 力学性能下降

常见的三代碳纤维的耐温性能:

1代: 1100$C\degree$ 2代: 1250$C\degree$ ,3代: 1450$C\degree$耐温

$C\equiv N$聚丙烯腈作为碳纤维的原丝
`````

$MarkI :$ 掺杂金属$Na$ 
$Mark II:$ 催化
$Mark III$ : 

其他纤维材料: 

$PAN$基(树脂基)纤维的制造方法: 
**硅烷偶联剂**有氧， 处理温度不能超过350$C\degree$ ，在此之上处理会导致氧化

`````ad-summary
title: 氧化铝纤维 
collapse: open

$Al_2O_3/Al_2O_3$容易烧结在一起变成块状陶瓷(纤维和基体结合在一起), 因此往往用在1000$C\degree$左右

1. 可以做聚合物， 金属和陶瓷基的增强体
2. <mark style="background: transparent; color: yellow">具有透波性(透波性很好)和无色性，在电路和雷达罩中</mark>广泛使用
3. 增强金属时，和金属相容性较好,<mark style="background: transparent; color: yellow">金属相容性好</mark>，可以做金属基体,具有好的**抗氧化性能**。 使用成本较低的融浸技术, 可以制造飞机，汽车部件以及化学反应器

氧化铝是<mark style="background: transparent; color: yellow">绝缘性极好</mark>的材料, 同时有良好的**抗振动性能**

73%氧化铝纤维和27%二氧化硅为莫来石材料
`````

`````ad-note
title: 碳纳米管
collapse: open

碳纳米管作为<mark style="background: transparent; color: yellow">二级增强</mark>(二次增韧)体, 一级为纤维, 是<mark style="background: transparent; color: yellow">石墨管状晶体</mark>
纳米材料<mark style="background: transparent; color: yellow">最大难点是团聚</mark>, 不易有序排列，具有极强的吸附性能，优异的储氢特性，典型的一维结构
优点是超级的力学性能， 强度是钢的100倍
`````

`````ad-note
title: 纳米线
collapse: open
使用$SiC$材料制造的纳米线，是直径在微米以下的线状材料
也有纤维的桥联，拔出等等二次增强特点，可以增强陶瓷的力学性能
`````

## 六、纤维预制体的形成
分为**机织物，针织物， 非织造织物，三维织物**
1. 机织物为相互垂直排列的交叉的纱线交织而成， 包括**经纱和纬纱**
经纱和纬纱的用量决定了下垂的
2. 针织物为有纱线串套而成的线圈是针织物的最小单元
3. 非织造织物比如无纺布，其纤维往往是杂乱无章的，常见方法有**针刺法**和**水刺法**
4. 三维织物是沿织物成型方向的三根纤维相互交织在一起形成的织物， 有可能由于**加捻**而导致断裂

对于二维平稳结复合材料，**面内拉伸性能优异**，
三维针刺结构**面内力学性能优异**但**层间结合力不足**， 可以看成各向同性
三维正交结构， 抗分层和结构能力强，但**刚度强度略低**

树脂基有缠绕的方式-> 缠绕规律
要求纤维既不重合，也不离缝，均匀布满芯模表面
纤维在芯模表面不打滑

## 七、耐高温陶瓷基复合材料界面
界面：密切接触的两相之间的过渡薄层区域
没有气气界面

气-固和气-液称为表面，是界面的

复合材料的界面定义: 
基体和增强相之间<mark style="background: transparent; color: yellow">化学成分有显著变化的， 构成彼此结合的，能起载荷作用的</mark>微小区域
界面是有==可设计性和可控的==

**界面产生的原因** : 
<u>增强体和基体接触</u>时， 在一定条件下，发生化学反应，<u> 两相元素扩散，溶解而产生新相</u>
也可能由于基体固化产生内应力，发生不同于基体本体结构而形成的<mark style="background: transparent; color: yellow">界面相</mark>

**复合材料界面的特点**:
1. 有一定的厚度
2. 性能和结构上不同于原先的基体材料和增强材料
3. 连接基体和增强材料
4. 能够传递载荷

$PMC$(弱界面)或$CMC, MMC$(强界面),往往使用氮化硼和热解碳来进行。

**界面作用机理：界面发挥作用的微观机理**
<mark style="background: transparent; color: yellow">
浸润理论</mark>
填充剂被树脂良好浸润， 若浸润不好，会在界面上产生孔隙， 
浸润性表示润湿程度
定义$\theta$为疏水角或者润湿角。$\theta$角越大，越不润湿
$\theta = 0$ ,完全润湿， $\theta = 180\degree$，完全不润湿
有两种方法：
1. 调整液体的粘度
2. 调整固体的表面张力， 如果让固体表面更光滑， 则可能增大浸润性

对于荷叶等等
其微观结构往往有**小的凸起或使用厌水基**，**可能形成超疏水**。但是往往超疏水涂层容易被破坏
表面特殊的**微纳米机构和特殊的低表面能物质的协同作用**可以形成涂层的<mark style="background: transparent; color: yellow">超疏水性</mark>

`````ad-caution
title: 陶瓷基复合材料界面设计注意事项
collapse: open

陶瓷基复合材料通常使用温度较高，其界面设计需要考虑: 
1. 界面结合强度(陶瓷基->降低, 树脂基-> 提高)
2. 界面热物理相容性
3. 界面热化学相容性

根据强韧化的原理，陶瓷基复合材料的强韧化需要合适的<mark style="background: transparent; color: yellow">界面滑移和脱粘强度</mark>，这与界面结合强度有关。有<u>机械结合， 物理结合和化学结合</u>， 由于化学结合比较强，基本上都有化学结合。

陶瓷基复合材料有<u>强界面结合倾向</u>

界面结合强度是由**机械结合**，**物理结合**和**化学结合**决定的

1. 界面热物理相容性

从**界面热物理相容性**而言，**增强体的热膨胀系数应该比基体稍大**，但一方面，损伤增强增强体, 由于适配时产生的缺陷， 产生原位缺陷，导致裂纹萌生等等

2. 化学相容性

陶瓷基的<mark style="background: transparent; color: yellow">界面热化学相容性</mark>很差。

---

**界面的反应**包括<mark style="background: transparent; color: violet">化学反应和固相烧结</mark>，而界面的反应有三方面的后果: 
1. 和强界面结合，降低断裂韧性。 
2. 损伤增强体，降低强度性能
3. 产生脆性的界面相， 导致损伤纤维和加速裂纹扩展，增加强度和韧性

控制方法是在增强体和基体之间预制<mark style="background: transparent; color: yellow">与截面反应产物相同的界面层</mark>， 可以防止界面反应和有效抑制界面扩散。 界面层含有纤维和基体组元

界面层选择的作用是可以满足界面热物理和界面热化学和适当的界面强度(<mark style="background: transparent; color: yellow">最佳途径是选用界面层</mark>), 

---

**界面层的选择要求**
1. 低模量
2. 低剪切强度，能够<u>控制界面的结合强度</u>
3. 和纤维和基体共有一种化学组元, 可以<u>防止界面化学反应</u>

BN会和C纤维反应
`````

为了防止增强体和界面发生化学反应，可以在**陶瓷基界面材料中加入界面材料**，如碳化硅和热解碳等等

界面层使陶瓷基复合材料的界面由增强体/基体

裂纹在复合材料的界面扩展存在三种途径：
<mark style="background: transparent; color: yellow">界面层-增强体界面，界面层-基体界面， 界面层内部</mark>

界面层的屈服破坏的特点
1. 使裂纹和基体容易脱粘
2. 界面内部裂纹容易在界面内部扩展 
3. 界面的屈服破坏比陶瓷基复合材料的强韧化更有利，对纤维有保护作用


影响界面层强度的因素: 
1. 界面层厚度->(界面层越厚，<u>韧性提高，强度下降</u>， 强度高往往薄)
2. 

`````ad-summary
title: 第四周第二次课程概括总结
collapse: close
RMI工艺及优缺点

陶瓷的弹性模量影响因素：温度、材料的熔点和致密度

增强材料的作用: 在复合材料中，能提高基体材料机械强度、弹性模量等力学性能的材料。

碳纤维是由90%以上的碳元素组成的一种高性能增强纤维。

碳纤维的结构：乱层石墨结构

碳纤维强度主要源于外皮
`````

增强体和长径比 ：
1. 颗粒增强需要强界面，
2. 晶须增强界面和纤维增强往往需要弱界面

界面层的好处是利于纤维的拔出
**热解碳(不定型碳)和BN会发生反应并形成强界面**，因此往往不将其联合使用。首先发展的是热解碳，之后发展的是$SiC-SiC$材料，后来也有六方碳化硼

陶瓷基的界面层有<u><mark style="background: transparent; color: yellow">层状结构的界面层和多层复合界面</mark></u>
界面层材料需要<u>避免在非氧化物纤维上使用氧化物涂层</u>，避免对应的反应

H-BN界面层，纤维束颜色变为白色， 但是需要进行高温处理(1600$C\degree$)才能进行热处理。处理的技术主要是化学气相沉积技术

界面层对力学性能的影响 
1. BN界面，强度更高，而位移更小
2. C界面层(热解碳)，强度更低，位移更大

碳化硅和热解碳组成的<mark style="background: transparent; color: yellow">交替多层界面相</mark>，主要有：
1. $BN-SiC$界面层**具有自愈合功能**，且<u>抗氧化性能优异</u>
2. $C-SiC$的界面相往往使用热解碳并做成复合界面相增强性能，往往PyC防止热应力，有<mark style="background: transparent; color: yellow">强韧化(提升力学性能)和保护纤维两方面的作用</mark>
沿纤维环向的部分，纤维束界面多， 可以提高材料力学性能，但是这和微观结构有关(<mark style="background: transparent; color: red">环形分布</mark><mark style="background: transparent; color: yellow">的界面数量提高可以提高力学性能</mark>，可以起到裂纹偏转的作用)，**界面厚度越薄， 强度越高，韧性越差。**
3. 也可以将基体做成多层的，以提高其力学性能

透波，绝缘

氧化物界面层材料体系包括<mark style="background: transparent; color: yellow">非致密界面层和致密界面层</mark>， 如$Al_2O_3/Al_2O_3$，需要形成多孔结构，实现弱化，可以人为地提高孔隙率，涂增孔剂(可挥发)形成**非致密界面层**，降低裂纹扩展
无反应氧化物界面和层状氧化物界面 

`````ad-note
title: 复合材料界面材料的发展：
collapse: open

PyC 层状结构 

六方碳化硼 H-BN (抗氧化性能好)

MAX相 -> 乱层石墨结构

发展为复合界面结构
1. $(PyC-SiC)_n$ 的多层结构
2. $(BN-SiC)_n$ 交替多层结构 
复合界面相可以形成多级台阶形结构
`````


$LaPO_4$可以作为$Al_2O_3$的界面
对于陶瓷基材料的拉伸曲线，和金属基的断裂有明显的不同。力学性能和受力取向有关。 
如果沿纤维方向取样$\equiv$，则三点弯曲强度较高，但如果沿着纤维垂直方向取样， 则拉伸强度会降低。

碳纤维容易形成强界面

## 八、耐高温复合材料的性能测试

**主要测试的两种性能：
(1) 扭转强度
(2) 断裂韧性(裂纹扩展参数)**

![[Excalidraw/内容整理 2023-04-18 08.49.27|400]]

发动机的吸雹和鸟撞实验
冲击载荷实验
疲劳性能实验(拉-拉疲劳)
对于陶瓷基试件的加工， 可以在沉积过程中进行粗加工（需要留一些余量），之后在致密化之后， 进行精加工（磨洗）

氧化质量损失实验：氧化质量损失率往往需要控制在$<5\%$之内，和拉伸有关
烧蚀实验：一种在速度极高的运动物体在炽热的气体作用下，表面材料

其中<mark style="background: transparent; color: yellow">烧蚀模型有两种</mark>：
线烧蚀率$(mm/s)$ 质量烧蚀率$(g/s)$, 其分母是时间
而失重率$\Delta m = \frac{m - m_0}{m_0} \times 100\%$分母是**烧蚀之后的质量**

其中$GJB$是最高级别， 烧蚀实验是由$GJB$规定的 而失重率是$GB$规定

SSO9001是质量管理体系
气体有<mark style="background: transparent; color: yellow">流量计和测温计，并有测压计</mark>

形貌分析手段： 
特征X射线: 质谱仪
表面层：铝钴合金

`````ad-note
title: CMC的制备流程工序
collapse: open
1. 预制体 $\rightarrow$ CVI界面相，形成环状的多层界面结构 $\rightarrow$ $CVI-SiC$沉积($C/SiC$沉积到1.2,  $SiC/SiC$沉积到1.8)$\rightarrow$ $CVI/PIP/MI$进一步致密化，减小孔隙率 $\rightarrow$ 零件表面的精加工(粗糙度达到1.6), 使用金刚石刀具进行磨洗加工 $\rightarrow$ 环障涂层($ScSiO_3$), 需要$3C-SiC$进行

在制造过程中，有随炉件作为测试件, 进行主要力学性能指标的测试，验证工艺的正确性
`````

复合材料加工过程中，会出现毛刺(以树脂基为严重)和侧壁崩边(纤维束)的现象
一种是使用激光(水导激光)进行加工。 粗加工过程中，不允许加切削液，其中削料金属基加工结果是粉尘颗粒。加工过程需要加除尘装置。
XRD: 
耐高温

1. 强度统一关系(经验公式)
$$\sigma_{composites} = \lambda k (1- A_{IB_{pores}})\cos \alpha \sigma_{mini}$$
通过力学拉伸强度曲线进行拟合得出的公式

2. 应力和温度对微裂纹的控制模型 
复合材料的基体的残余应力的计算公式可以表示为：
$$\sigma_m^{Res} = E_f E_mV_m  \frac{\alpha_m  - \alpha_f}{E_f V_f + E_mV_m}\Delta T$$
3. 微裂纹的宽度随温度的升高而减小
$$\sigma_m^A = \frac{E_m}{E_f V_f + E_m V_m} \cos \alpha$$
其中$\alpha$为编织角

单胞方法预测复合材料的性能
将曲面简化成斜线并进行表达，而纤维束的有限元模型为斜线模型。可以使用不同的方式对裂纹进行建模 

## 九、复合材料的分析
包括三种分析方法：
1. 形貌分析 
2. 成分分析
3. 结构分析

在电子显微镜中，有一下重要概念: 
1. **二次电子**: 在入射电子束作用下，电子被轰击出来并离开样品表面的样品原子的最接近于质子的核外电子(二次电子用于成像)
2. **背散射电子**: 入射电子被反弹回来得到的电子, 能量在1kV以上，并以大角度逸出 
3. 特征X射线：原子的内层电子**被入射电子激发**，

二次电子的衬度：
(1) 分辨率高，反应<mark style="background: transparent; color: yellow">形貌的衬度</mark>
背散射电子像衬度 :  
(1) 分辨率低， 主要反应原子序数衬度，原子序数越大，成像越亮， 可以看出不同原子分布。

OM光学显微镜(Optical Microscope)
SEM 扫描电子显微镜  (Scanning Electron Microscope)
TEM 透射电子显微镜 (Transmission Electron Microscope)
STEM 扫描透射电子显微镜 
FIB 双束
AFM 原子力显微镜 
PLM 偏光显微镜 (Polarizing microscope): 可以**鉴别某一物质是单折射还是双折射**

按照原理可以分为：
1. 几何光学显微镜， 物理光学显微镜 ，信息转换显微镜等等 

主要看晶粒和组织的大小(标准金属晶体结构是点阵结构(布拉格结构)，树脂基为长链)
点阵结构界面部分比较活跃，容易被酸腐蚀

`````ad-note
title: 扫描电子显微镜的好处
collapse: open
1. 直接观察样品表面的微观结构
2. 样品在样品室中的可动自由度大
3. 图像有立体感特点(扫描电镜景深大而透射电镜不大)
4. 放大倍数范围大
5. 电子束对样品的污染程度小
6. 可以原位做微观力学性能的特点实验 

`````

`````ad-note
title: 显微镜的结构部分
collapse: open
<mark style="background: transparent; color: yellow">样品需要一定的导电性</mark>,对于Al_2O_3可以使用PVD方法涂层(Au)导电, 另外需要保证材料本身的磁性不影响(有磁性部分不能做)

镍，铁等等具有磁性(可以使用消磁的方法消除磁性)

1. 灯丝
2. 场发射 
3. 聚光镜(决定了样品上束斑大小) 聚焦旋钮可以调节焦距 
4. 物镜光阑(控制电子的形状)
5. 物镜(将电子束汇聚在样品上) 
6. 扫描线圈: 调整扫描范围的大小，决定图像的放大倍数
7. 信号采集系统: 采集二次电子和背散射电子
8. EDS能谱仪: 可以采集特征X射线(电子失去内层电子而外层向内层跃迁而发射的X射线), 不同原子的特征X射线不同，可以表征原子的种类
9. 真空系统: (需要高真空环境形成电子束)

原子种类由背散射衬度和X射线的特征峰
`````

扫描电镜的问题：
1. 球差(Spherical aberration) : 对扫描电镜效果不明显，而透射电镜需要加上球差补偿器(由于成像电子能量不同引起的像差)
2. 色差
3. 像散(Astigmatism)/像差: 由于透镜的磁场轴向不对称引起的像差(即使聚焦之后仍然模糊，其原因是光斑变成椭圆形)，需要调整电压等等。

File: 📘ClassNotes/👨🔧Mechanics/📦Mechanics of Composite Materials/耐高温复合材料与力学行为/绪论.md
复合材料的分类:  
1. 颗粒增强复合材料
2. 短纤维增强复合材料，即非连续纤维增强复合材料
3. 连续纤维增强复合材料
4. 层状复合材料
5. 纳米材料增强复合材料

1000$C\degree$以上称为高温，镍基合金为金属的极限温度(900$C\degree$)
在结构上，进行冷却，耐高温复合材料在1100以上

结构材料和功能材料

- 金属
- 无机非金属材料
- 高分子材料
- 复合材料

==陶瓷材料是使用烧结工艺制成的，由晶相，玻璃相， 气相组成==
<mark style="background: transparent; color: yellow">陶瓷的优点: 高熔点，耐高温，高硬度，耐磨性好，化学稳定性好，耐腐蚀</mark>
陶瓷材料最大的问题是<mark style="background: transparent; color: yellow">脆性</mark>
复合材料目的即克服陶瓷材料的脆性 

## 2. 基本假设
对于复合材料力学而言，研究主要包括微观力学(细观力学)，宏观力学，断裂力学以及损伤力学
采用细观力学的方法进行分析，基本假设有： 
1. 等初始应力假设 : 假设集体和增强材料本身是均匀，连续性和各项同性的，不考虑制造过程产生的热应力
2. 变形一致假设：认为复合材料承受的载荷，有增强材料和集体共同承担，受力过程中纤维和集体界面不发生滑动，即变形一致
3. 线弹性假设： 纤维，基体，复合材料的应力应变均成线性关系
4. 不考虑泊松效应：不计纤维和基体因泊松效应产生的横向变形

金属材料是金属键，陶瓷材料是共价键

有金属材料，陶瓷材料和价混合件三种，

对于脆性材料， 会==沿最容易断的部分进行断裂==，按压和划痕会在玻璃表面形成定向的微裂纹

化学气相沉积法可以人造出非常优秀的人造金刚石

氧化物，碳化物，氮化物，硼化物， 硅化物

1. 氧化物: 二氧化锆的材料为$ZrO_2$,是一种非常重要的材料,  在高温时，特点是<mark style="background: transparent; color: yellow">自增韧性比较好，常常用作镍基合金构件的热障涂层材料</mark>

$SiC$材料的综合性能好，耐温性能好， $HfC$ <mark style="background: transparent; color: yellow">是迄今为止发现的熔点最高的单一化合物</mark>(3890$C\degree$)

2. 氮化物: $Si_3N_4,BN,AlN$，$Si_3N_4$<mark style="background: transparent; color: yellow">有自润滑性能(常常做成轴承)</mark>，$HfB_2$为硼化物   $BN$为<mark style="background: #FF5582A6;">白石墨</mark>，往往石墨烯有较好的层状性能
3.  $Ti, B$


陶瓷的分类
| 种类     | 种类 |
| -------- | ---- |
| 结构陶瓷 | 高温陶瓷，超硬陶瓷，耐腐蚀陶瓷等等    |
| 功能陶瓷 | 电子陶瓷等等     |

超高温陶瓷如$SiC$等等, 当温度$>2000C\degree$时，仍然能

$Hf,Zr,Ti$配合$C,B,P$等均可以成为超高温陶瓷
其晶体结构不如$SiC$,往往将其和$SiC$进行基体复合来进行使用

氧化物往往在高温下，强度不高，不作为复合材料的基体，而起隔热作用

$FeC$是增强材料，使用颗粒进行增强，使$Fe$的强度和硬度增加

# 二、金属的性能的增强方法
涡轮叶片的合金往往使用镍基高温合金

$SiC$

$Si Y, Si Sr, SiO_4$
硅酸钇和硅酸锶，$Al_2O_3$等等

金属材料：增强技术
陶瓷材料：增韧技术(层状增韧，$BN$是层状陶瓷，是最软的一种陶瓷)

包括三种增强技术，
1. ==颗粒增强==
2. ==晶须增强==
3. ==纤维增强(主流)==

结构增强

$ZrO_2$有体积膨胀的增韧特性

纤维增强(效果最好)
脱粘和<mark style="background: transparent; color: yellow">裂纹的偏转</mark>，桥联和纤维的拔出的增韧部分
基体中的微裂纹可以阻挡主裂纹的扩张，可以起到少量的增韧作用

晶须增韧比颗粒增韧效果更好, 圆颗粒偏转更短，也可能导致裂纹出现弯曲

`````ad-note
title: 总结 
collapse: open

颗粒增韧，晶须增韧，自增韧陶瓷基复合材料都是以裂纹的偏转和阻碍为主的

长纤维增韧陶瓷基复合材料主要以界面的脱粘和裂纹桥联的拔出作用为主的
`````

`````ad-note
title: 复合材料的特点
collapse: open
1. 两种或者两种以上的材料
2. 组元保持自身固有的特性，并可以发挥各自特性，赋予单一材料不具备的特殊性能
3. 具有可设计性
`````
